Repository: BaBaoZhooou/SSE_QA

# SSE_QA — 固态电解质 Agent-only 问答系统

面向 **Claude / Codex / Cursor** 等编程 Agent 的**单用户**固态电解质（SSE）/ 全固态电池（ASSB）文献问答后端。

- **领域**：硫化物 / 氧化物 / 聚合物 / 卤化物固态电解质，离子电导率，界面稳定性，合成工艺等
- **接入方式**：npm 包 `@sse-qa/cli`（CLI + MCP + 后端运行时 + 配置模板）
- **问答能力**：fastQA（文献快答）与 highThinkingQA（深度综合分析）
- **知识来源**：用户自备 **Chroma 向量库** + 可选 **Neo4j 图谱**；服务本身不打包数据

---

## 目录

0. [一键安装（给 Coding Agent）](#0-一键安装给-coding-agent)
1. [快速上手](#1-快速上手)
2. [系统架构](#2-系统架构)
3. [请求与预热流程](#3-请求与预热流程)
4. [问答与检索策略](#4-问答与检索策略)
5. [Agent 接入与常用命令](#5-agent-接入与常用命令)
6. [配置说明](#6-配置说明)
7. [数据准备（Chroma / Neo4j）](#7-数据准备chroma--neo4j)
8. [源码开发](#8-源码开发)
9. [npm 包与发布](#9-npm-包与发布)
10. [故障排查](#10-故障排查)
11. [目录索引](#11-目录索引)

---

## 0. 一键安装（给 Coding Agent）

新用户可将下面**一句话**粘贴到 **Claude / Codex / Cursor** 的对话中，由 Agent 按「0.2 安装剧本」完成安装、配置与验收。

> **注意**：只粘贴「0.1 一句话」；**切勿**把整篇 README 或安装剧本贴进终端。

### 0.1 复制给 Agent 的一句话（尚未 clone 仓库）

```text
请 clone https://github.com/BaBaoZhooou/SSE_QA 到本机，然后阅读该仓库 README 的「0.2 Agent 安装剧本」章节，帮我在本机完整安装并配置 SSE QA（@sse-qa/cli）：执行依赖检查、npm 构建与 link、sse-qa init、注册 MCP、逐项引导我提供 LLM API Key、Chroma 向量库绝对路径和 Neo4j 配置（可选），直到 sse-qa doctor 通过，最后给我日常使用说明。npm 尚未发布到 registry 时，按剧本使用 packages/sse-qa-cli 本地安装。
```

将 `<SSE_QA 仓库 URL>` 替换为实际 Git 地址。

### 0.2 Agent 安装剧本

#### 阶段 A — 环境检查

```bash
node -v          # 需要 >= 20
python3 --version
docker info      # 可选；有 Docker 则优先 compose 启后端
npm config get prefix
```

- 记下 npm global prefix，其下 `bin/` 须在 PATH 中。
- 若 `sse-qa` 不在 PATH，MCP 注册须使用**绝对路径**。

#### 阶段 B — 获取代码并安装 CLI

**从仓库本地安装（npm 未发布时）**：

```bash
git clone https://github.com/BaBaoZhooou/SSE_QA ~/sse-qa
cd ~/sse-qa
bash scripts/sync-server-bundle.sh
cd packages/sse-qa-cli
npm install && npm run build && npm link
export PATH="$(npm config get prefix)/bin:$PATH"
sse-qa --help
```

**npm 已发布后**：

```bash
npm install -g @sse-qa/cli
export PATH="$(npm config get prefix)/bin:$PATH"
sse-qa init
```

#### 阶段 C — 初始化配置

```bash
sse-qa init
sse-qa config show
```

#### 阶段 D — 向用户收集并写入配置

| 配置项 | 文件 | 键 |
|--------|------|-----|
| LLM API Key | `~/.sse-qa/secrets.env` | `LLM_API_KEY` |
| fastQA 向量库 | `~/.sse-qa/config.yaml` | `chroma.fastqa.vector_db_path`（绝对路径） |
| thinking 向量库 | `~/.sse-qa/config.yaml` | `chroma.thinking.persist_dir`（绝对路径） |
| 是否启用 Neo4j | `~/.sse-qa/config.yaml` | `neo4j.enabled` |
| Neo4j 密码 | `~/.sse-qa/secrets.env` | `NEO4J_PASSWORD`（启用时需要） |

- 勿在对话中明文收集 API Key；让用户本地编辑 `secrets.env`。
- 建议：`chmod 600 ~/.sse-qa/secrets.env`
- 通常只填 `LLM_API_KEY` 即可（见 [§6](#6-配置说明)）。

#### 阶段 E — 校验并启动后端

```bash
sse-qa config validate --json
sse-qa server install
sse-qa server start
sse-qa doctor --json
```

#### 阶段 F — 注册 MCP

```bash
SSE_QA_BIN="$(command -v sse-qa)"
claude mcp add sse-qa \
  --env SSE_QA_AUTO_START=1 \
  --env SSE_QA_ENABLED_MODES=fast,thinking \
  -- "$SSE_QA_BIN" mcp --auto-start
claude mcp list
```

Cursor / Codex：见 [`packages/sse-qa-cli/examples/`](packages/sse-qa-cli/examples/)，命令改为 `$SSE_QA_BIN` 绝对路径。

#### 阶段 G — MCP 验收

调用 MCP 工具 **`setup_check`**（`refresh: true`）；`ready_for_qa: true` 即可问答。

#### 阶段 H — 交付使用说明

1. 简单事实 → `ask_fast`；对比/机理/综述 → `ask_thinking`
2. 维护：`sse-qa doctor`、`sse-qa server status`
3. 配置目录：`~/.sse-qa/`
4. 故障：见 [§10](#10-故障排查)

### 0.3 安装完成 Checklist

- [ ] `sse-qa --help` 可用
- [ ] Chroma 路径为真实绝对路径
- [ ] `LLM_API_KEY` 已配置
- [ ] `sse-qa config validate` 与 `sse-qa doctor` 通过
- [ ] MCP `sse-qa` 已 Connected
- [ ] `setup_check` → `ready_for_qa: true`

---

## 1. 快速上手

### 1.1 前置条件

| 项目 | 要求 |
|------|------|
| Node.js | >= 20 |
| 运行时 | Docker（推荐）或 Python 3.11+ |
| LLM | OpenAI 兼容 API Key（如 DashScope） |
| Chroma | fastQA + thinking 各一份 persist 目录（**绝对路径**） |
| Neo4j | 可选 |
| Redis | Docker compose 内嵌；native 模式需本机 `:16380` |

### 1.2 手动安装

由 Coding Agent 安装请直接用 [§0](#0-一键安装给-coding-agent)。

```bash

# 已发布 npm
npm install -g @sse-qa/cli

# 或从仓库本地 link（见 §0.2 阶段 B）
export PATH="$(npm config get prefix)/bin:$PATH"

sse-qa init

# 编辑 ~/.sse-qa/config.yaml 与 secrets.env

sse-qa config validate
sse-qa server install
sse-qa server start
sse-qa doctor
```

### 1.3 注册 MCP

```bash
SSE_QA_BIN="$(command -v sse-qa)"
claude mcp add sse-qa \
  --env SSE_QA_AUTO_START=1 \
  -- "$SSE_QA_BIN" mcp --auto-start
```

npm 已发布时可用：`npx -y @sse-qa/cli mcp --auto-start`（同样建议确认 `command -v` 或绝对路径）。

---

## 2. 系统架构

### 2.1 组件总览

```mermaid
flowchart TB
  subgraph agentLayer [Agent]
    Claude[Claude / Cursor / Codex]
    MCP["sse-qa MCP"]
  end

  subgraph cliPkg ["@sse-qa/cli"]
    CLI["CLI · init / doctor / mcp"]
    RT["runtime · 配置渲染 / 启停"]
    BE["runtime/backend · fastQA + highThinkingQA"]
  end

  subgraph processes [运行时]
    FastQA["fastQA :18018"]
    Think["highThinkingQA :18019"]
    Redis["Redis :16380"]
  end

  subgraph userData [用户自备]
    Chroma["Chroma 向量库"]
    Neo4j["Neo4j（可选）"]
    LLM["LLM / Embedding API"]
  end

  Claude -->|stdio| MCP
  MCP --> CLI
  CLI --> RT
  RT --> processes
  BE -.-> processes
  MCP -->|HTTP ask_stream| FastQA
  MCP -->|HTTP ask_stream| Think
  FastQA --> Chroma
  FastQA --> Neo4j

File: docs/delivery/example-data-all.csv (part 1 of 9)
Entry,Catalyst,SMILES,Activity (g/gCr h),Productivity (g/gCr h),TOF,SC6 (wt%),S1-C6 (wt%),SC8 (wt%),S1-C8 (wt%),1-C6 in C6 (%),1-C8 in C8 (%),"Sα (1-C6 + 1-C8, wt%)",Solids (wt%),Temperature (℃),Pressure,Cr(III),Cr source,Ligand,Solvent,Solvent (ml),Activator,Activator (eq),Time (min),PE (wt%),DOI
1,,COCCN(P(C1=CC=CC=C1)C1=CC=CC=C1)P(C1=CC=CC=C1)C1=CC=CC=C1,,,,61,50.63,31,,83,>90,,,25,1 atm,20,CrCl3(THF)3,1,C6H5Cl,50,MAO,300,90,6,10.1021/om0601596
2,,COCCCN(P(C1=CC=CC=C1)C1=CC=CC=C1)P(C1=CC=CC=C1)C1=CC=CC=C1,,,,62,52.08,34,33.66,84,99,,,25,1 atm,20,CrCl3(THF)3,1,C6H5Cl,50,MAO,300,90,0.5,10.1021/om0601596
3,,COC1=C(N(P(C2=CC=CC=C2)C2=CC=CC=C2)P(C2=CC=CC=C2)C2=CC=CC=C2)C=CC=C1,,,,66,60.06,27,26.19,91,97,,,25,1 atm,20,CrCl3(THF)3,1,C6H5Cl,50,MAO,300,90,0.3,10.1021/om0601596
4,,COC1=C(CN(P(C2=CC=CC=C2)C2=CC=CC=C2)P(C2=CC=CC=C2)C2=CC=CC=C2)C=CC=C1,,,,62,57.66,24,22.32,93,93,,,25,1 atm,20,CrCl3(THF)3,1,C6H5Cl,50,MAO,300,90,<0.1,10.1021/om0601596
,,COC1=C(CN(P(C2=CC=CC=C2)C2=CC=CC=C2)P(C2=CC=CC=C2)C2=CC=CC=C2)C=CC=C1,,,,54,50.22,23,20.24,93,88,,,25,1 atm,20,CrCl3(THF)3,1,C6H5Cl,50,MAO,300,270,<0.1,10.1021/om0601596
,,COC1=C(CN(P(C2=CC=CC=C2)C2=CC=CC=C2)P(C2=CC=CC=C2)C2=CC=CC=C2)C=CC=C1,,,,45,41.4,16,11.68,92,73,,,25,1 atm,20,CrCl3(THF)3,1,C6H5Cl,50,MAO,300,1250,0.2,10.1021/om0601596
,,COC1=C(CN(P(C2=CC=CC=C2)C2=CC=CC=C2)P(C2=CC=CC=C2)C2=CC=CC=C2)C=CC=C1,,,,44,39.6,33,30.69,90,93,,,25,4atm,20,CrCl3(THF)3,1,PhCl,50,MAO,300,90,0.4,10.1021/om0601596
,,COC1=C(CN(P(C2=CC=CC=C2)C2=CC=CC=C2)P(C2=CC=CC=C2)C2=CC=CC=C2)C=CC=C1,,,,16,11.52,29,27.55,72,95,,,25,4atm,20,CrCl3(THF)3,1,toluene,50,MAO,300,90,53,10.1021/om0601596
,,COC1=C(CN(P(C2=CC=CC=C2)C2=CC=CC=C2)P(C2=CC=CC=C2)C2=CC=CC=C2)C=CC=C1,,,,46,41.86,17,13.43,91,79,,,25,1atm,20,CrCl3(THF)3,1,"1,2-C6H4Cl2",50,MAO,300,30h,0.3,10.1021/om0601596
,,COC1=C(CN(P(C2=CC=CC=C2)C2=CC=CC=C2)P(C2=CC=CC=C2)C2=CC=CC=C2)C=CC=C1,,,,39,33.54,29,26.97,86,93,,,25,4atm,20,CrCl3(THF)3,1,"1,2-C6H4Cl2",50,MAO,300,90,1,10.1021/om0601596
,,COC1=C(CN(P(C2=CC=CC=C2)C2=CC=CC=C2)P(C2=CC=CC=C2)C2=CC=CC=C2)C=CC=C1,,,,62,57.66,24,22.32,93,93,,,25,1atm,20,CrCl3(THF)3,1,C6H5Cl,50,MAO,300,90,<0.1,10.1021/om0601596
,,COC1=C(CN(P(C2=CC=CC=C2)C2=CC=CC=C2)P(C2=CC=CC=C2)C2=CC=CC=C2)C=CC=C1,,,,57,52.44,28,26.32,92,94,,,25,2.4atm,20,CrCl3(THF)3,1,C6H5Cl,50,MAO,300,90,0.6,10.1021/om0601596
,,COC1=C(CN(P(C2=CC=CC=C2)C2=CC=CC=C2)P(C2=CC=CC=C2)C2=CC=CC=C2)C=CC=C1,,,,44,39.6,33,30.36,90,92,,,25,4.1atm,20,CrCl3(THF)3,1,C6H5Cl,50,MAO,300,90,0.4,10.1021/om0601596
,,COC1=C(CN(P(C2=CC=CC=C2)C2=CC=CC=C2)P(C2=CC=CC=C2)C2=CC=CC=C2)C=CC=C1,,,,41,35.67,38,36.1,87,95,,,25,6.1atm,20,CrCl3(THF)3,1,C6H5Cl,50,MAO,300,90,0.2,10.1021/om0601596
,,COC1=C(CN(P(C2=CC=CC=C2)C2=CC=CC=C2)P(C2=CC=CC=C2)C2=CC=CC=C2)C=CC=C1,,,,30,24.9,34,31.62,83,93,,,25,8.4atm,8,CrCl3(THF)3,1,C6H5Cl,20,MAO,300,90,0.2,10.1021/om0601596
5,,CC(C)N(P(C1=CC=CC=C1)C1=CC=CC=C1)P(C1=CC=CC=C1)C1=CC=CC=C1,,,,49,47.04,28,25.76,96,92,,,25,4atm,20,CrCl3(THF)3,1,PhCl,50,MAO,300,90,4,10.1021/om0601596
,,CC(C)N(P(C1=CC=CC=C1)C1=CC=CC=C1)P(C1=CC=CC=C1)C1=CC=CC=C1,,,,34,30.26,53,52.47,89,99,,,25,4atm,20,CrCl3(THF)3,1,toluene,50,MAO,300,90,9,10.1021/om0601596
6,,COC1=C(CN(P(C2=CC=CC=C2)C2=CC=CC=C2)P(C2=CC=CC=C2)C2=CC=CC=C2)C=CC=C1,,,,40,36.4,34,31.62,91,93,,,25,4atm,20,CrCl3(THF)3,1,PhCl,50,MAO,300,90,0.2,10.1021/om0601596
,,COC1=C(CN(P(C2=CC=CC=C2)C2=CC=CC=C2)P(C2=CC=CC=C2)C2=CC=CC=C2)C=CC=C1,,,,29,24.36,46,43.7,84,95,,,25,4atm,20,CrCl3(THF)3,1,toluene,50,MAO,300,90,23,10.1021/om0601596
1,,CC(C)N(P(C1=CC=CC=C1)C1=CC=CC=C1)P(C1=CC=CC=C1)C1=CC=CC=C1,13100,,,17.7,17.2575,16.4,15.99,97.5,97.5,33.2,,65,30bar,3.3,Cr(EH)3,1,toluene,100,MAO,300,60,,10.1016/j.jcat.2007.04.009
2,,CN(P(C1=CC=CC=C1)C1=CC=CC=C1)P(C1=CC=CC=C1)C1=CC=CC=C1,26500,,,24.8,9.7712,59,55.519,39.4,94.1,65.3,,65,30bar,3.3,CrCl3(THF)3,1,toluene,100,MAO,300,60,,10.1016/j.jcat.2007.04.009
,,CN(P(C1=CC=CC=C1)C1=CC=CC=C1)P(C1=CC=CC=C1)C1=CC=CC=C1,964000,,,16.4,5.4776,54,51.786,33.4,95.9,57.3,,60,45bar,2.5,Cr(AcAc)3,1.2,methylcyclohexane,100,MMAO-3A,300,30,,10.1016/j.jcat.2007.04.009
3,,C=CCN(P(C1=CC=CC=C1)C1=CC=CC=C1)P(C1=CC=CC=C1)C1=CC=CC=C1,7400,,,22.2,11.9658,53.6,51.7776,53.9,96.6,63.7,,65,30bar,3.3,Cr(EH)3,1,toluene,100,MAO,300,60,,10.1016/j.jcat.2007.04.009
4,,C1=CC=C(P(C2=CC=CC=C2)N(CCCN2CCOCC2)P(C2=CC=CC=C2)C2=CC=CC=C2)C=C1,12900,,,19.2,10.6944,45.4,43.7656,55.7,96.4,54.5,,65,30bar,3.3,Cr(AcAc)3,1,toluene,100,MAO,300,30,,10.1016/j.jcat.2007.04.009
5,,CO[Si](CCCN(P(C1=CC=CC=C1)C1=CC=CC=C1)P(C1=CC=CC=C1)C1=CC=CC=C1)(OC)OC,42500,,,23.5,12.8545,55.2,53.2128,54.7,96.4,66.1,,65,30bar,3.3,Cr(AcAc)3,1,toluene,100,MAO,300,30,,10.1016/j.jcat.2007.04.009
6,,CCCCCN(P(C1=CC=CC=C1)C1=CC=CC=C1)P(C1=CC=CC=C1)C1=CC=CC=C1,43600,,,24.9,13.6203,58.1,56.2408,54.7,96.8,69.9,,65,30bar,3.3,CrCl3(THF)3,1,toluene,100,MAO,300,60,,10.1016/j.jcat.2007.04.009
7,,CCCCCCCCCCN(P(C1=CC=CC=C1)C1=CC=CC=C1)P(C1=CC=CC=C1)C1=CC=CC=C1,50000,,,25.4,13.9446,59,56.935,54.9,96.5,70.9,,65,30bar,3.3,Cr(AcAc)3,1,toluene,100,MAO,300,30,,10.1016/j.jcat.2007.04.009
8,,C1=CC=C(CN(P(C2=CC=CC=C2)C2=CC=CC=C2)P(C2=CC=CC=C2)C2=CC=CC=C2)C=C1,12800,,,28,17.276,60.2,59.0562,61.7,98.1,76.3,,65,30bar,3.3,CrCl3(THF)3,1,toluene,100,MAO,300,180,,10.1016/j.jcat.2007.04.009
,,C1=CC=C(CN(P(C2=CC=CC=C2)C2=CC=CC=C2)P(C2=CC=CC=C2)C2=CC=CC=C2)C=C1,1070000,,,18.8,8.742,63.5,61.722,46.5,97.2,70.5,,60,45bar,2.5,Cr(AcAc)3,1.2,methylcyclohexane,100,MMAO-3A,300,9,,10.1016/j.jcat.2007.04.009
9,,CCCCC(CC)CN(P(C1=CC=CC=C1)C1=CC=CC=C1)P(C1=CC=CC=C1)C1=CC=CC=C1,49200,,,27.3,18.0726,57.3,56.154,66.2,98,74.1,,65,30bar,3.3,Cr(AcAc)3,1,toluene,100,MAO,300,30,,10.1016/j.jcat.2007.04.009
,,CCCCC(CC)CN(P(C1=CC=CC=C1)C1=CC=CC=C1)P(C1=CC=CC=C1)C1=CC=CC=C1,1770000,,,20.2,10.0394,65.3,32.4541,49.7,49.7,73.8,,60,45bar,2.5,Cr(AcAc)3,1.2,methylcyclohexane,100,MMAO-3A,300,18,,10.1016/j.jcat.2007.04.009
10,,CC(C)N(P(C1=CC=CC=C1)C1=CC=CC=C1)P(C1=CC=CC=C1)C1=CC=CC=C1,35100,,,32.7,28.2855,60.6,60.1152,86.5,99.2,88.4,,65,30bar,3.3,CrCl3(THF)3,1,toluene,100,MAO,300,180,,10.1016/j.jcat.2007.04.009
,,CC(C)N(P(C1=CC=CC=C1)C1=CC=CC=C1)P(C1=CC=CC=C1)C1=CC=CC=C1,1950000,,,16.8,12.684,69.5,52.4725,75.5,75.5,81.5,,60,45bar,2.5,Cr(AcAc)3,1.2,methylcyclohexane,100,MMAO-3A,300,17,,10.1016/j.jcat.2007.04.009
11,,CC(C)CCCC(C)N(P(C1=CC=CC=C1)C1=CC=CC=C1)P(C1=CC=CC=C1)C1=CC=CC=C1,11800,,,36.2,29.7202,57.7,57.2384,82.1,99.2,84.7,,65,30bar,3.3,Cr(AcAc)3,1,toluene,100,MAO,300,30,,10.1016/j.jcat.2007.04.009
12,,CCN(P(C1=CC=CC=C1)C1=CC=CC=C1)P(C1=CC=CC=C1)C1=CC=CC=C1,1020000,,,17.5,7.1225,63,61.299,40.7,97.3,68.4,,60,45bar,2.5,Cr(AcAc)3,1.2,methylcyclohexane,100,MMAO-3A,300,30,,10.1016/j.jcat.2007.04.009
13,,C1=CC=C(P(C2=CC=CC=C2)N(C2CCCCC2)P(C2=CC=CC=C2)C2=CC=CC=C2)C=C1,2150000,,,19.4,14.55,68.3,46.6489,75,68.3,82.2,,60,45bar,2.5,Cr(AcAc)3,1.2,methylcyclohexane,100,MMAO-3A,300,16.5,,10.1016/j.jcat.2007.04.009
14,,C1=CC=C(P(C2=CC=CC=C2)N(CC23CC4CC(CC(C4)C2)C3)P(C2=CC=CC=C2)C2=CC=CC=C2)C=C1,2660000,,,20.6,14.7496,67.3,45.2929,71.6,67.3,81.4,,60,45bar,2.5,Cr(AcAc)3,1.2,methylcyclohexane,100,MMAO-3A,300,11,,10.1016/j.jcat.2007.04.009
15,,CC(C)C(C)N(P(C1=CC=CC=C1)C1=CC=CC=C1)P(C1=CC=CC=C1)C1=CC=CC=C1,1920000,,,24.3,20.6793,65.7,43.1649,85.1,65.7,86.1,,60,45bar,2.5,Cr(AcAc)3,1.2,methylcyclohexane,100,MMAO-3A,300,17,,10.1016/j.jcat.2007.04.009
16,,CC(C1CCCCC1)N(P(C1=CC=CC=C1)C1=CC=CC=C1)P(C1=CC=CC=C1)C1=CC=CC=C1,3200000,,,25.1,21.6362,65.5,42.9025,86.2,65.5,86.7,,60,45bar,2.5,Cr(AcAc)3,1.2,methylcyclohexane,100,MMAO-3A,300,11.25,,10.1016/j.jcat.2007.04.009
17,,CC(C)(C)N(P(C1=CC=CC=C1)C1=CC=CC=C1)P(C1=CC=CC=C1)C1=CC=CC=C1,1550000,,,32.5,30.55,58,33.64,94,58,88.3,,60,45bar,2.5,Cr(AcAc)3,1.2,methylcyclohexane,100,MMAO-3A,300,22,,10.1016/j.jcat.2007.04.009
18,,C1=CC=C(P(C2=CC=CC=C2)N(P(C2=CC=CC=C2)C2=CC=CC=C2)C23CC4CC(CC2C4)C3)C=C1,2630000,,,30.8,29.106,59.3,35.1649,94.5,59.3,88.1,,60,45bar,2.5,Cr(AcAc)3,1.2,methylcyclohexane,100,MMAO-3A,300,13,,10.1016/j.jcat.2007.04.009
19,,C[C@H](N(P(C1=CC=CC=C1)C1=CC=CC=C1)P(C1=CC=CC=C1)C1=CC=CC=C1)C(C)(C)C,1480000,,,44.9,43.7326,44.2,19.5364,97.4,44.2,87.7,,60,45bar,2.5,Cr(AcAc)3,1.2,methylcyclohexane,100,MMAO-3A,300,23,,10.1016/j.jcat.2007.04.009
20,,C[C@@H](N(P(C1=CC=CC=C1)C1=CC=CC=C1)P(C1=CC=CC=C1)C1=CC=CC=C1)C(C)(C)C,1360000,,,43.5,42.282,45.6,20.7936,97.2,45.6,87.5,,60,45bar,2.5,Cr(AcAc)3,1.2,methylcyclohexane,100,MMAO-3A,300,25,,10.1016/j.jcat.2007.04.009
21,,C[C@@H](N(P(C1=CC=CC=C1)C1=CC=CC=C1)P(C1=CC=CC=C1)C1=CC=CC=C1)C(C)(C)C,1370000,,,43.3,42.0876,46.1,21.2521,97.2,46.1,87.9,,60,45bar,2.5,Cr(AcAc)3,1.2,methylcyclohexane,100,MMAO-3A,300,24,,10.1016/j.jcat.2007.04.009
22,,C[Si](C)(C)N(P(C1=CC=CC=C1)C1=CC=CC=C1)P(C1=CC=CC=C1)C1=CC=CC=C1,20100,,,16.9,7.605,47.3,22.3729,45,47.3,52.9,,60,45bar,2.5,Cr(AcAc)3,1.2,methylcyclohexane,100,MMAO-3A,300,30,,10.1016/j.jcat.2007.04.009
1,,CC(C)C1=CC(P(C2=CC=CC=C2)C2=CC=CC=C2)=C(P(C2=CC=CC=C2)C2=CC=CC=C2)C=C1,,28700,,46.4,,44.1,,82.2(wt%),,,,85℃,20bar,2.06,Cr(AcAc)3,1.019417476,methylcyclohexane,25,MAO,730,30,,10.1134/S0965544119130036
2,,CC1=CC(P(C2=CC=CC=C2)C2=CC=CC=C2)=C(P(C2=CC=CC=C2)C2=CC=CC=C2)C=C1C,,23900,,48.5,,42.5,,82.8(wt%),,,,85℃,20bar,2.06,Cr(AcAc)3,1.019417476,methylcyclohexane,25,MAO,730,30,,10.1134/S0965544119130036
,,CC1=CC(P(C2=CC=CC=C2)C2=CC=CC=C2)=C(P(C2=CC=CC=C2)C2=CC=CC=C2)C=C1C,,253800,,50.3,,29.7,,86.9(wt%),,,,85℃,20bar,2.06,CrCl3(THF)3,1,methylcyclohexane,25,MAO,730,30,,10.1134/S0965544119130036
3,,COC1=CC(P(C2=CC=CC=C2)C2=CC=CC=C2)=C(P(C2=CC=CC=C2)C2=CC=CC=C2)C=C1O,,83500,,58.4,,30.5,,87.7(wt%),,,,85℃,20bar,2.06,Cr(AcAc)3,1.019417476,methylcyclohexane,25,MAO,730,30,,10.1134/S0965544119130036
,,COC1=CC(P(C2=CC=CC=C2)C2=CC=CC=C2)=C(P(C2=CC=CC=C2)C2=CC=CC=C2)C=C1O,,218300,,54.3,,29.6,,86.8(wt%),,,,85℃,20bar,2.06,CrCl3(THF)3,1,methylcyclohexane,25,MAO,730,30,,10.1134/S0965544119130036
4,,CCOCOC1=CC=CC=C1P(C1=CC=CC=C1)C1=C(P(C2=CC=CC=C2)C2=CC=CC=C2)C=CC=C1,,3700,,38.9,,16.9,,83.2(wt%),,,,85℃,20bar,2.06,Cr(AcAc)3,1.019417476,methylcyclohexane,25,MAO,730,30,,10.1134/S0965544119130036
5,,CCOCC1=CC=CC=C1P(C1=CC=CC=C1)C1=C(P(C2=CC=CC=C2)C2=CC=CC=C2)C=CC=C1,,29700,,92,,3.5,,96.6(wt%),,,,85℃,20bar,2.06,Cr(AcAc)3,1.019417476,methylcyclohexane,25,MAO,730,30,,10.1134/S0965544119130036
,,CCOCC1=CC=CC=C1P(C1=CC=CC=C1)C1=C(P(C2=CC=CC=C2)C2=CC=CC=C2)C=CC=C1,,255500,,55.8,,27.2,,88.6(wt%),,,,85℃,20bar,2.06,CrCl3(THF)3,1,methylcyclohexane,25,MAO,730,30,,10.1134/S0965544119130036
6,,CCOCC1=CC=CC=C1P(C1=CC=CC=C1)C1=C(P(C2=CC=CC=C2)C2=CC=CC=C2)C=C(OC)C(OC)=C1,,36000,,75.5,,14.2,,89.7(wt%),,,,85℃,20bar,2.06,Cr(AcAc)3,1.019417476,methylcyclohexane,25,MAO,730,30,,10.1134/S0965544119130036
7,,COC1=C(P(C2=CC=CC=C2)C2=C(P(C3=CC=CC=C3)C3=CC=CC=C3)C=CC=C2)C2=C(C=CC=C2)C=C1,,230,,91.7,,0.5,,96.8(wt%),,,,85℃,20bar,2.06,Cr(AcAc)3,1.019417476,methylcyclohexane,25,MAO,730,30,,10.1134/S0965544119130036
8,,COC1=C(P(C2=CC=CC=C2)C2=C(P(C3=CC=CC=C3)C3=CC=CC=C3)C=CC(C(C)C)=C2)C2=C(C=CC=C2)C=C1,,5900,,92.1,,0.2,,97.1(wt%),,,,85℃,20bar,2.06,Cr(AcAc)3,1.019417476,methylcyclohexane,25,MAO,730,30,,10.1134/S0965544119130036
9,,C1=CC=C(P(C2=CC=CC=C2)C2=CC=CC=C2P(C2=CC=CC=C2)C2=CC=CC=C2)C=C1,,31400,,46.8,,44.2,,82.7(wt%),,,,85℃,20bar,2.06,Cr(AcAc)3,1.019417476,methylcyclohexane,25,MAO,730,30,,10.1134/S0965544119130036
,,C1=CC=C(P(C2=CC=CC=C2)C2=CC=CC=C2P(C2=CC=CC=C2)C2=CC=CC=C2)C=C1,,33300,,90,,4,,97.3(wt%),,,,85℃,20bar,2.06,CrCl3(THF)3,1,methylcyclohexane,25,MAO,730,30,,10.1134/S0965544119130036
10,,C=C(CP(C1=CC=CC=C1)C1=CC=CC=C1)P(C1=CC=CC=C1)C1=CC=CC=C1,,58100,,57.2,,32.5,,91.4(wt%),,,,85℃,20bar,2.06,Cr(AcAc)3,1.019417476,methylcyclohexane,25,MAO,730,30,,10.1134/S0965544119130036
,,C=C(CP(C1=CC=CC=C1)C1=CC=CC=C1)P(C1=CC=CC=C1)C1=CC=CC=C1,,78500,,55.7,,31.2,,91.2(wt%),,,,85℃,20bar,2.06,CrCl3(THF)3,1,methylcyclohexane,25,MAO,730,30,,10.1134/S0965544119130036
11,,COC1=CC=CC=C1P(C1=CC=CC=C1OC)N(C)P(C1=C(OC)C=CC=C1)C1=C(OC)C=CC=C1,,259300,,88.2,,1.4,,99.6(wt%),,,,85℃,20bar,2.06,Cr(AcAc)3,1.019417476,methylcyclohexane,25,MAO,730,30,,10.1134/S0965544119130036
1,,CCN(CC)P(N(CC)CC)N(C1CCCC1)P(C1=CC=CC=C1)C1=CC=CC=C1,425000,,,41.55,,42.26,,,,,,45℃,1.0 MPa,150,CrCl3(THF)3,1,methylcyclohexane,1000,MMAO-3A,4000,30,0.15,10.1002/aoc.6454
,,CCN(CC)P(N(CC)CC)N(C1CCCC1)P(C1=CC=CC=C1)C1=CC=CC=C1,86538,,,38.45,,53.73,,,,,,30,1.0 MPa,150,CrCl3(THF)3,1,methylcyclohexane,1000,MMAO-3A,4000,30,-,10.1002/aoc.6454
,,CCN(CC)P(N(CC)CC)N(C1CCCC1)P(C1=CC=CC=C1)C1=CC=CC=C1,425000,,,41.55,,42.26,,,,,,45,1.0 MPa,150,CrCl3(THF)3,1,methylcyclohexane,1000,MMAO-3A,4000,30,0.15,10.1002/aoc.6454
,,CCN(CC)P(N(CC)CC)N(C1CCCC1)P(C1=CC=CC=C1)C1=CC=CC=C1,405769,,,58.63,,30.12,,,,,,60,1.0 MPa,150,CrCl3(THF)3,1,methylcyclohexane,1000,MMAO-3A,4000,30,0.08,10.1002/aoc.6454
,,CCN(CC)P(N(CC)CC)N(C1CCCC1)P(C1=CC=CC=C1)C1=CC=CC=C1,200000,,,65.13,,31.17,,,,,,45,1.0 MPa,150,CrCl3(THF)3,1,methylcyclohexane,1000,MMAO-3A,2000,30,-,10.1002/aoc.6454
,,CCN(CC)P(N(CC)CC)N(C1CCCC1)P(C1=CC=CC=C1)C1=CC=CC=C1,36538,,,67.01,,28.07,,,,,,45,1.0 MPa,150,CrCl3(THF)3,1,methylcyclohexane,1000,MMAO-3A,1000,30,0.53,10.1002/aoc.6454
,,CCN(CC)P(N(CC)CC)N(C1CCCC1)P(C1=CC=CC=C1)C1=CC=CC=C1,515385,,,52.76,,30.42,,,,,,45,1.0 MPa,300,CrCl3(THF)3,1,methylcyclohexane,1000,MMAO-3A,2000,30,-,10.1002/aoc.6454
,,CCN(CC)P(N(CC)CC)N(C1CCCC1)P(C1=CC=CC=C1)C1=CC=CC=C1,128846,,,42.67,,40.94,,,,,,45,1.0 MPa,600,CrCl3(THF)3,1,methylcyclohexane,1000,MMAO-3A,2000,30,0.11,10.1002/aoc.6454
,,CCN(CC)P(N(CC)CC)N(C1CCCC1)P(C1=CC=CC=C1)C1=CC=CC=C1,178846,,,19.1,,67.98,,,,,,45,5.0 MPa,150,CrCl3(THF)3,1,methylcyclohexane,1000,MMAO-3A,4000,30,2.81,10.1002/aoc.6454
2,,CCN(CC)P(N(CC)CC)N(C1CCCC1)P(C1=CC=CC=C1)C1=CC=CC=C1,1057692,,,81.41,,5.92,,,,,,45,1.0 MPa,150,CrCl3(THF)3,1,methylcyclohexane,1000,MMAO-3A,4000,30,0.06,10.1002/aoc.6454
,,CCN(CC)P(N(CC)CC)N(C1CCCC1)P(C1=CC=CC=C1)C1=CC=CC=C1,238462,,,84.72,,-,,,,,,30,1.0 MPa,150,CrCl3(THF)3,1,methylcyclohexane,1000,MMAO-3A,2000,30,-,10.1002/aoc.6454
,,CCN(CC)P(N(CC)CC)N(C1CCCC1)P(C1=CC=CC=C1)C1=CC=CC=C1,1142308,,,92.23,,-,,,,,,45,1.0 MPa,150,CrCl3(THF)3,1,methylcyclohexane,1000,MMAO-3A,2000,30,0.15,10.1002/aoc.6454
,,CCN(CC)P(N(CC)CC)N(C1CCCC1)P(C1=CC=CC=C1)C1=CC=CC=C1,959615,,,88.34,,-,,,,,,60,1.0 MPa,150,CrCl3(THF)3,1,methylcyclohexane,1000,MMAO-3A,2000,30,0.09,10.1002/aoc.6454
,,CCN(CC)P(N(CC)CC)N(C1CCCC1)P(C1=CC=CC=C1)C1=CC=CC=C1,1057692,,,81.41,,5.92,,,,,,45,1.0 MPa,150,CrCl3(THF)3,1,methylcyclohexane,1000,MMAO-3A,4000,30,0.06,10.1002/aoc.6454
,,CCN(CC)P(N(CC)CC)N(C1CCCC1)P(C1=CC=CC=C1)C1=CC=CC=C1,25000,,,97.71,,-,,,,,,45,1.0 MPa,150,CrCl3(THF)3,1,methylcyclohexane,1000,MMAO-3A,1000,30,0.1,10.1002/aoc.6454
,,CCN(CC)P(N(CC)CC)N(C1CCCC1)P(C1=CC=CC=C1)C1=CC=CC=C1,1200000,,,73.56,,6.11,,,,,,45,1.0 MPa,300,CrCl3(THF)3,1,methylcyclohexane,1000,MMAO-3A,2000,30,0.04,10.1002/aoc.6454
,,CCN(CC)P(N(CC)CC)N(C1CCCC1)P(C1=CC=CC=C1)C1=CC=CC=C1,711538,,,70.7,,3.35,,,,,,45,1.0 MPa,600,CrCl3(THF)3,1,methylcyclohexane,1000,MMAO-3A,2000,30,0.14,10.1002/aoc.6454
,,CCN(CC)P(N(CC)CC)N(C1CCCC1)P(C1=CC=CC=C1)C1=CC=CC=C1,1596154,,,63.47,,23.04,,,,,,45,5.0 MPa,150,CrCl3(THF)3,1,methylcyclohexane,1000,MMAO-3A,2000,30,2.57,10.1002/aoc.6454
3,,CC(C)N(C(C)C)P(N(C(C)C)C(C)C)N(C1CCCC1)P(C1=CC=CC=C1)C1=CC=CC=C1,151923,,,96.93,,-,,,,,,45,1.0 MPa,150,CrCl3(THF)3,1,methylcyclohexane,1000,MMAO-3A,4000,30,0.49,10.1002/aoc.6454
,,CC(C)N(C(C)C)P(N(C(C)C)C(C)C)N(C1CCCC1)P(C1=CC=CC=C1)C1=CC=CC=C1,71154,,,95.74,,-,,,,,,30,1.0 MPa,150,CrCl3(THF)3,1,methylcyclohexane,1000,MMAO-3A,4000,30,0.07,10.1002/aoc.6454
,,CC(C)N(C(C)C)P(N(C(C)C)C(C)C)N(C1CCCC1)P(C1=CC=CC=C1)C1=CC=CC=C1,151923,,,96.93,,-,,,,,,45,1.0 MPa,150,CrCl3(THF)3,1,methylcyclohexane,1000,MMAO-3A,4000,30,0.49,10.1002/aoc.6454
,,CC(C)N(C(C)C)P(N(C(C)C)C(C)C)N(C1CCCC1)P(C1=CC=CC=C1)C1=CC=CC=C1,98076,,,96.63,,-,,,,,,60,1.0 MPa,150,CrCl3(THF)3,1,methylcyclohexane,1000,MMAO-3A,4000,30,0.25,10.1002/aoc.6454
,,CC(C)N(C(C)C)P(N(C(C)C)C(C)C)N(C1CCCC1)P(C1=CC=CC=C1)C1=CC=CC=C1,111538,,,97.76,,-,,,,,,45,1.0 MPa,150,CrCl3(THF)3,1,methylcyclohexane,1000,MMAO-3A,2000,30,0.44,10.1002/aoc.6454
,,CC(C)N(C(C)C)P(N(C(C)C)C(C)C)N(C1CCCC1)P(C1=CC=CC=C1)C1=CC=CC=C1,21154,,,95.69,,-,,,,,,45,1.0 MPa,150,CrCl3(THF)3,1,methylcyclohexane,1000,MMAO-3A,1000,30,0.3,10.1002/aoc.6454
,,CC(C)N(C(C)C)P(N(C(C)C)C(C)C)N(C1CCCC1)P(C1=CC=CC=C1)C1=CC=CC=C1,148077,,,94.27,,-,,,,,,45,1.0 MPa,300,CrCl3(THF)3,1,methylcyclohexane,1000,MMAO-3A,4000,30,0.32,10.1002/aoc.6454
,,CC(C)N(C(C)C)P(N(C(C)C)C(C)C)N(C1CCCC1)P(C1=CC=CC=C1)C1=CC=CC=C1,125000,,,92.6,,-,,,,,,45,1.0 MPa,600,CrCl3(THF)3,1,methylcyclohexane,1000,MMAO-3A,4000,30,0.19,10.1002/aoc.6454
,,CC(C)N(C(C)C)P(N(C(C)C)C(C)C)N(C1CCCC1)P(C1=CC=CC=C1)C1=CC=CC=C1,94231,,,62.28,,11.23,,,,,,45,5.0 MPa,150,CrCl3(THF)3,1,methylcyclohexane,1000,MMAO-3A,4000,30,3.57,10.1002/aoc.6454
1,,CCCCCCCCCCCCCCN(CCC(=O)NCCN(P(C1=CC=CC=C1)C1=CC=CC=C1)P(C1=CC=CC=C1)C1=CC=CC=C1)CCC(=O)NCCN(P(C1=CC=CC=C1)C1=CC=CC=C1)P(C1=CC=CC=C1)C1=CC=CC=C1,788,,,35.39,,18.24,,,,,,25,0.5MPa,2,CrCl3(THF)3,1,Toluene,50,MAO,100,30 min,,10.1002/aoc.5904
,,CCCCCCCCCCCCCCN(CCC(=O)NCCN(P(C1=CC=CC=C1)C1=CC=CC=C1)P(C1=CC=CC=C1)C1=CC=CC=C1)CCC(=O)NCCN(P(C1=CC=CC=C1)C1=CC=CC=C1)P(C1=CC=CC=C1)C1=CC=CC=C1,2962,,,53.38,,17.01,,,,,,25,0.5MPa,2,CrCl3(THF)3,1,Toluene,50,MAO,500,30 min,,10.1002/aoc.5904
,,CCCCCCCCCCCCCCN(CCC(=O)NCCN(P(C1=CC=CC=C1)C1=CC=CC=C1)P(C1=CC=CC=C1)C1=CC=CC=C1)CCC(=O)NCCN(P(C1=CC=CC=C1)C1=CC=CC=C1)P(C1=CC=CC=C1)C1=CC=CC=C1,2788,,,46.59,,18.36,,,,,,25,0.5MPa,2,CrCl3(THF)3,1,Toluene,50,MAO,900,30 min,,10.1002/aoc.5904
,,CCCCCCCCCCCCCCN(CCC(=O)NCCN(P(C1=CC=CC=C1)C1=CC=CC=C1)P(C1=CC=CC=C1)C1=CC=CC=C1)CCC(=O)NCCN(P(C1=CC=CC=C1)C1=CC=CC=C1)P(C1=CC=CC=C1)C1=CC=CC=C1,2308,,,42.92,,19.19,,,,,,25,0.5MPa,2,CrCl3(THF)3,1,Toluene,50,MAO,1300,30 min,,10.1002/aoc.5904
,,CCCCCCCCCCCCCCN(CCC(=O)NCCN(P(C1=CC=CC=C1)C1=CC=CC=C1)P(C1=CC=CC=C1)C1=CC=CC=C1)CCC(=O)NCCN(P(C1=CC=CC=C1)C1=CC=CC=C1)P(C1=CC=CC=C1)C1=CC=CC=C1,2500,,,42,,13.58,,,,,,15,0.5MPa,2,CrCl3(THF)3,1,Toluene,50,MAO,500,30 min,,10.1002/aoc.5904
,,CCCCCCCCCCCCCCN(CCC(=O)NCCN(P(C1=CC=CC=C1)C1=CC=CC=C1)P(C1=CC=CC=C1)C1=CC=CC=C1)CCC(=O)NCCN(P(C1=CC=CC=C1)C1=CC=CC=C1)P(C1=CC=CC=C1)C1=CC=CC=C1,3135,,,59.92,,14.72,,,,,,35,0.5MPa,2,CrCl3(THF)3,1,Toluene,50,MAO,500,30 min,,10.1002/aoc.5904
,,CCCCCCCCCCCCCCN(CCC(=O)NCCN(P(C1=CC=CC=C1)C1=CC=CC=C1)P(C1=CC=CC=C1)C1=CC=CC=C1)CCC(=O)NCCN(P(C1=CC=CC=C1)C1=CC=CC=C1)P(C1=CC=CC=C1)C1=CC=CC=C1,3827,,,60.78,,13.7,,,,,,45,0.5MPa,2,CrCl3(THF)3,1,Toluene,50,MAO,500,30 min,,10.1002/aoc.5904
,,CCCCCCCCCCCCCCN(CCC(=O)NCCN(P(C1=CC=CC=C1)C1=CC=CC=C1)P(C1=CC=CC=C1)C1=CC=CC=C1)CCC(=O)NCCN(P(C1=CC=CC=C1)C1=CC=CC=C1)P(C1=CC=CC=C1)C1=CC=CC=C1,2962,,,56.62,,10.82,,,,,,65,0.5MPa,2,CrCl3(THF)3,1,Toluene,50,MAO,500,30 min,,10.1002/aoc.5904
,,CCCCCCCCCCCCCCN(CCC(=O)NCCN(P(C1=CC=CC=C1)C1=CC=CC=C1)P(C1=CC=CC=C1)C1=CC=CC=C1)CCC(=O)NCCN(P(C1=CC=CC=C1)C1=CC=CC=C1)P(C1=CC=CC=C1)C1=CC=CC=C1,2058,,,46.38,,13.56,,,,,,45,0.3MPa,2,CrCl3(THF)3,1,Toluene,50,MAO,500,30 min,,10.1002/aoc.5904
,,CCCCCCCCCCCCCCN(CCC(=O)NCCN(P(C1=CC=CC=C1)C1=CC=CC=C1)P(C1=CC=CC=C1)C1=CC=CC=C1)CCC(=O)NCCN(P(C1=CC=CC=C1)C1=CC=CC=C1)P(C1=CC=CC=C1)C1=CC=CC=C1,3692,,,43.26,,28.79,,,,,,45,0.7MPa,2,CrCl3(THF)3,1,Toluene,50,MAO,500,30 min,,10.1002/aoc.5904
,,CCCCCCCCCCCCCCN(CCC(=O)NCCN(P(C1=CC=CC=C1)C1=CC=CC=C1)P(C1=CC=CC=C1)C1=CC=CC=C1)CCC(=O)NCCN(P(C1=CC=CC=C1)C1=CC=CC=C1)P(C1=CC=CC=C1)C1=CC=CC=C1,4288,,,49.69,,30.37,,,,,,45,1MPa,2,CrCl3(THF)3,1,Toluene,50,MAO,500,30 min,,10.1002/aoc.5904
,,CCCCCCCCCCCCCCN(CCC(=O)NCCN(P(C1=CC=CC=C1)C1=CC=CC=C1)P(C1=CC=CC=C1)C1=CC=CC=C1)CCC(=O)NCCN(P(C1=CC=CC=C1)C1=CC=CC=C1)P(C1=CC=CC=C1)C1=CC=CC=C1,11904,,,40.85,,42.81,,,,,,45,2MPa,2,CrCl3(THF)3,1,Toluene,50,MAO,500,30 min,,10.1002/aoc.5904
,,CCCCCCCCCCCCCCN(CCC(=O)NCCN(P(C1=CC=CC=C1)C1=CC=CC=C1)P(C1=CC=CC=C1)C1=CC=CC=C1)CCC(=O)NCCN(P(C1=CC=CC=C1)C1=CC=CC=C1)P(C1=CC=CC=C1)C1=CC=CC=C1,11000,,,41.64,,33.19,,,,,,45,1MPa,2,CrCl3(THF)3,1,Toluene,50,MAO,500,30 min,,10.1002/aoc.5904
,,CCCCCCCCCCCCCCN(CCC(=O)NCCN(P(C1=CC=CC=C1)C1=CC=CC=C1)P(C1=CC=CC=C1)C1=CC=CC=C1)CCC(=O)NCCN(P(C1=CC=CC=C1)C1=CC=CC=C1)P(C1=CC=CC=C1)C1=CC=CC=C1,18577,,,39.35,,46.91,,,,,,45,2MPa,2,CrCl3(THF)3,1,Toluene,50,MAO,500,30 min,,10.1002/aoc.5904
,,CCCCCCCCCCCCCCN(CCC(=O)NCCN(P(C1=CC=CC=C1)C1=CC=CC=C1)P(C1=CC=CC=C1)C1=CC=CC=C1)CCC(=O)NCCN(P(C1=CC=CC=C1)C1=CC=CC=C1)P(C1=CC=CC=C1)C1=CC=CC=C1,26596,,,34.06,,50.68,,,,,,45,4MPa,2,CrCl3(THF)3,1,Toluene,50,MAO,500,30 min,,10.1002/aoc.5904
,,CCCCCCCCCCCCCCN(CCC(=O)NCCN(P(C1=CC=CC=C1)C1=CC=CC=C1)P(C1=CC=CC=C1)C1=CC=CC=C1)CCC(=O)NCCN(P(C1=CC=CC=C1)C1=CC=CC=C1)P(C1=CC=CC=C1)C1=CC=CC=C1,2962,,,53.38,,17.01,,,,,,25,0.5MPa,2,CrCl3(THF)3,1,Toluene,50,MAO,500,30 min,,10.1002/aoc.5904
,,CCCCCCCCCCCCCCN(CCC(=O)NCCN(P(C1=CC=CC=C1)C1=CC=CC=C1)P(C1=CC=CC=C1)C1=CC=CC=C1)CCC(=O)NCCN(P(C1=CC=CC=C1)C1=CC=CC=C1)P(C1=CC=CC=C1)C1=CC=CC=C1,2288,,,6.53,,13.53,,,,,,25,0.5MPa,2,CrCl3(THF)3,1,Toluene,50,DEAC,500,30 min,,10.1002/aoc.5904
,,CCCCCCCCCCCCCCN(CCC(=O)NCCN(P(C1=CC=CC=C1)C1=CC=CC=C1)P(C1=CC=CC=C1)C1=CC=CC=C1)CCC(=O)NCCN(P(C1=CC=CC=C1)C1=CC=CC=C1)P(C1=CC=CC=C1)C1=CC=CC=C1,1769,,,19.18,,15.7,,,,,,25,0.5MPa,2,CrCl3(THF)3,1,Toluene,50,EADC,500,30 min,,10.1002/aoc.5904
,,CCCCCCCCCCCCCCN(CCC(=O)NCCN(P(C1=CC=CC=C1)C1=CC=CC=C1)P(C1=CC=CC=C1)C1=CC=CC=C1)CCC(=O)NCCN(P(C1=CC=CC=C1)C1=CC=CC=C1)P(C1=CC=CC=C1)C1=CC=CC=C1,20.19,,,13.52,,14.16,,,,,,25,0.5MPa,2,CrCl3(THF)3,1,Toluene,50,EASC,500,30 min,,10.1002/aoc.5904
,,CCCCCCCCCCCCCCN(CCC(=O)NCCN(P(C1=CC=CC=C1)C1=CC=CC=C1)P(C1=CC=CC=C1)C1=CC=CC=C1)CCC(=O)NCCN(P(C1=CC=CC=C1)C1=CC=CC=C1)P(C1=CC=CC=C1)C1=CC=CC=C1,2654,,,43.7,,12.39,,,,,,25,0.5MPa,2,CrCl3(THF)3,1,Methylcyclohexane,50,MAO,500,30 min,,10.1002/aoc.5904
,,CCCCCCCCCCCCCCN(CCC(=O)NCCN(P(C1=CC=CC=C1)C1=CC=CC=C1)P(C1=CC=CC=C1)C1=CC=CC=C1)CCC(=O)NCCN(P(C1=CC=CC=C1)C1=CC=CC=C1)P(C1=CC=CC=C1)C1=CC=CC=C1,2423,,,39.25,,8.55,,,,,,25,0.5MPa,2,CrCl3(THF)3,1,Cyclohexane,50,MAO,500,30 min,,10.1002/aoc.5904
1,,C1=CC=C(P(C2=CC=CC=C2)N(C2CCCC2)P(C2=CC=CC=C2)C2=CC=CC=C2)C=C1,33000,,,27.7,27.3953,50,49.35,98.9,98.7,76.7453,,50,1MPa,2.4,CrCl3(THF)3,1,Methylcyclohexane,20,MMAO-3A,500,30 min,0.3,10.1016/j.jcat.2021.09.025
2,,CCP(C1=CC=CC=C1)N(C1CCCC1)P(C1=CC=CC=C1)C1=CC=CC=C1,46000,,,37.6,36.5096,36,35.64,97.1,99,72.1496,,50,1MPa,2.4,CrCl3(THF)3,1,Methylcyclohexane,20,MMAO-3A,500,30 min,0.5,10.1016/j.jcat.2021.09.025
3,,CCP(C1=CC=CC=C1)N(C1CCCC1)P(C1=CC=CC=C1)C1=CC=CC=C1,6000,,,65.2,64.0916,28.3,27.168,98.3,96,91.2596,,50,1MPa,2.4,CrCl3(THF)3,1,Methylcyclohexane,20,MMAO-3A,500,30 min,0.8,10.1016/j.jcat.2021.09.025
4,,CC(C)P(C1=CC=CC=C1)N(C1CCCC1)P(C1=CC=CC=C1)C1=CC=CC=C1,3000,,,86.7,86.0931,-,-,99.3,-,,,50,1MPa,2.4,CrCl3(THF)3,1,Methylcyclohexane,20,MMAO-3A,500,30 min,1.9,10.1016/j.jcat.2021.09.025
5,,CC(C)(C)P(N(C1CCCC1)P(C1=CC=CC=C1)C1=CC=CC=C1)C(C)(C)C,1000,,,50.6,49.588,-,-,98,-,,,50,1MPa,2.4,CrCl3(THF)3,1,Methylcyclohexane,20,MMAO-3A,500,30 min,9.4,10.1016/j.jcat.2021.09.025
6,,CC(C)P(N(C1CCCC1)P(C1=CC=CC=C1)C1=CC=CC=C1)C(C)(C)C,155000,,,58.1,57.4028,12.9,12.8097,98.8,99.3,70.2125,,50,1MPa,2.4,CrCl3(THF)3,1,Methylcyclohexane,20,MMAO-3A,500,30 min,0.4,10.1016/j.jcat.2021.09.025
,,CC(C)P(N(C1CCCC1)P(C1=CC=CC=C1)C1=CC=CC=C1)C(C)(C)C,127000,,,43.1,42.4966,31.5,31.185,98.6,99,73.6816,,15,1MPa,2.4,CrCl3(THF)3,1,Methylcyclohexane,20,MMAO-3A,500,30 min,0.5,10.1016/j.jcat.2021.09.025
,,CC(C)P(N(C1CCCC1)P(C1=CC=CC=C1)C1=CC=CC=C1)C(C)(C)C,128000,,,51.2,50.8928,23.4,23.1894,99.4,99.1,74.0822,,30,1MPa,2.4,CrCl3(THF)3,1,Methylcyclohexane,20,MMAO-3A,500,30 min,0.4,10.1016/j.jcat.2021.09.025
,,CC(C)P(N(C1CCCC1)P(C1=CC=CC=C1)C1=CC=CC=C1)C(C)(C)C,155000,,,58.1,57.4028,12.9,12.8097,98.8,99.3,70.2125,,50,1MPa,2.4,CrCl3(THF)3,1,Methylcyclohexane,20,MMAO-3A,500,30 min,0.4,10.1016/j.jcat.2021.09.025
,,CC(C)P(N(C1CCCC1)P(C1=CC=CC=C1)C1=CC=CC=C1)C(C)(C)C,80000,,,68.2,67.3816,10.2,10.098,98.8,99,77.4796,,70,1MPa,2.4,CrCl3(THF)3,1,Methylcyclohexane,20,MMAO-3A,500,30 min,0.2,10.1016/j.jcat.2021.09.025
,,CC(C)P(N(C1CCCC1)P(C1=CC=CC=C1)C1=CC=CC=C1)C(C)(C)C,58000,,,77.9,73.7713,4.9,4.3953,94.7,89.7,78.1666,,90,1MPa,2.4,CrCl3(THF)3,1,Methylcyclohexane,20,MMAO-3A,500,30 min,0.3,10.1016/j.jcat.2021.09.025
,,CC(C)P(N(C1CCCC1)P(C1=CC=CC=C1)C1=CC=CC=C1)C(C)(C)C,155000,,,58.1,57.4028,12.9,12.8097,98.8,99.3,70.2125,,50,1MPa,2.4,CrCl3(THF)3,1,Methylcyclohexane,20,MMAO-3A,500,30 min,0.4,10.1016/j.jcat.2021.09.025
,,CC(C)P(N(C1CCCC1)P(C1=CC=CC=C1)C1=CC=CC=C1)C(C)(C)C,442000,,,56.9,55.9896,21.3,21.1935,98.4,99.5,77.1831,,50,4MPa,2.4,CrCl3(THF)3,1,Methylcyclohexane,20,MMAO-3A,500,30 min,0.1,10.1016/j.jcat.2021.09.025
,,CC(C)P(N(C1CCCC1)P(C1=CC=CC=C1)C1=CC=CC=C1)C(C)(C)C,30000,,,54.7,54.0983,16.1,15.5848,98.9,96.8,69.6831,,50,1MPa,0.4,CrCl3(THF)3,1,Methylcyclohexane,20,MMAO-3A,500,30 min,1.5,10.1016/j.jcat.2021.09.025
,,CC(C)P(N(C1CCCC1)P(C1=CC=CC=C1)C1=CC=CC=C1)C(C)(C)C,71000,,,58.2,57.618,10.5,10.185,99,97,67.803,,50,1MPa,0.6,CrCl3(THF)3,1,Methylcyclohexane,20,MMAO-3A,500,30 min,1.1,10.1016/j.jcat.2021.09.025
,,CC(C)P(N(C1CCCC1)P(C1=CC=CC=C1)C1=CC=CC=C1)C(C)(C)C,193000,,,78.4,76.5184,20,19.84,97.6,99.2,96.3584,,50,1MPa,1.2,CrCl3(THF)3,1,Methylcyclohexane,20,MMAO-3A,500,30 min,0.1,10.1016/j.jcat.2021.09.025
,,CC(C)P(N(C1CCCC1)P(C1=CC=CC=C1)C1=CC=CC=C1)C(C)(C)C,155000,,,58.1,57.4028,12.9,12.8097,98.8,99.3,70.2125,,50,1MPa,2.4,CrCl3(THF)3,1,Methylcyclohexane,20,MMAO-3A,500,30 min,0.4,10.1016/j.jcat.2021.09.025
,,CC(C)P(N(C1CCCC1)P(C1=CC=CC=C1)C1=CC=CC=C1)C(C)(C)C,4000,,,73,72.416,17.3,16.2101,99.2,93.7,88.6261,,50,1MPa,4.8,CrCl3(THF)3,1,Methylcyclohexane,20,MMAO-3A,500,30 min,2,10.1016/j.jcat.2021.09.025
,,CC(C)P(N(C1CCCC1)P(C1=CC=CC=C1)C1=CC=CC=C1)C(C)(C)C,1000,,,59.8,58.903,14.3,13.871,98.5,97,72.774,,50,1MPa,9.6,CrCl3(THF)3,1,Methylcyclohexane,20,MMAO-3A,500,30 min,6.7,10.1016/j.jcat.2021.09.025
,,CC(C)P(N(C1CCCC1)P(C1=CC=CC=C1)C1=CC=CC=C1)C(C)(C)C,5000,,,78.8,78.3272,17.9,17.2556,99.4,96.4,95.5828,,50,1MPa,2.4,CrCl3(THF)3,1,Methylcyclohexane,20,MMAO-3A,100,30 min,1.8,10.1016/j.jcat.2021.09.025
,,CC(C)P(N(C1CCCC1)P(C1=CC=CC=C1)C1=CC=CC=C1)C(C)(C)C,97000,,,61.3,59.8901,15.9,15.5661,97.7,97.9,75.4562,,50,1MPa,2.4,CrCl3(THF)3,1,Methylcyclohexane,20,MMAO-3A,300,30 min,0.1,10.1016/j.jcat.2021.09.025
,,CC(C)P(N(C1CCCC1)P(C1=CC=CC=C1)C1=CC=CC=C1)C(C)(C)C,155000,,,58.1,57.4028,12.9,12.8097,98.8,99.3,70.2125,,50,1MPa,2.4,CrCl3(THF)3,1,Methylcyclohexane,20,MMAO-3A,500,30 min,0.4,10.1016/j.jcat.2021.09.025
,,CC(C)P(N(C1CCCC1)P(C1=CC=CC=C1)C1=CC=CC=C1)C(C)(C)C,76000,,,55,53.845,23.3,22.9971,97.9,98.7,76.8421,,50,1MPa,2.4,CrCl3(THF)3,1,Methylcyclohexane,20,MMAO-3A,700,30 min,0.5,10.1016/j.jcat.2021.09.025
7,,CCP(CC)N(C1CCCC1)P(C1=CC=CC=C1)C1=CC=CC=C1,78000,,,36.3,35.574,35.9,35.6487,98,99.3,71.2227,,50,1MPa,2.4,CrCl3(THF)3,1,Methylcyclohexane,20,MMAO-3A,500,30 min,0.5,10.1016/j.jcat.2021.09.025
,,CCP(CC)N(C1CCCC1)P(C1=CC=CC=C1)C1=CC=CC=C1,12000,,,22,21.78,61.9,60.9715,99,98.5,82.7515,,15,1MPa,2.4,CrCl3(THF)3,1,Methylcyclohexane,20,MMAO-3A,500,30 min,0.6,10.1016/j.jcat.2021.09.025
,,CCP(CC)N(C1CCCC1)P(C1=CC=CC=C1)C1=CC=CC=C1,34000,,,27.9,27.6768,61.9,61.4667,99.2,99.3,89.1435,,30,1MPa,2.4,CrCl3(THF)3,1,Methylcyclohexane,20,MMAO-3A,500,30 min,0.9,10.1016/j.jcat.2021.09.025
,,CCP(CC)N(C1CCCC1)P(C1=CC=CC=C1)C1=CC=CC=C1,78000,,,36.3,35.574,35.9,35.6487,98,99.3,71.2227,,50,1MPa,2.4,CrCl3(THF)3,1,Methylcyclohexane,20,MMAO-3A,500,30 min,0.5,10.1016/j.jcat.2021.09.025
,,CCP(CC)N(C1CCCC1)P(C1=CC=CC=C1)C1=CC=CC=C1,11000,,,62.3,61.7393,29.2,28.5868,99.1,97.9,90.3261,,70,1MPa,2.4,CrCl3(THF)3,1,Methylcyclohexane,20,MMAO-3A,500,30 min,1,10.1016/j.jcat.2021.09.025
,,CCP(CC)N(C1CCCC1)P(C1=CC=CC=C1)C1=CC=CC=C1,9000,,,86.7,85.4862,5.2,5.096,98.6,98,90.5822,,90,1MPa,2.4,CrCl3(THF)3,1,Methylcyclohexane,20,MMAO-3A,500,30 min,0.3,10.1016/j.jcat.2021.09.025
,,CCP(CC)N(C1CCCC1)P(C1=CC=CC=C1)C1=CC=CC=C1,78000,,,36.3,35.574,35.9,35.6487,98,99.3,71.2227,,50,1MPa,2.4,CrCl3(THF)3,1,Methylcyclohexane,20,MMAO-3A,500,30 min,0.5,10.1016/j.jcat.2021.09.025
,,CCP(CC)N(C1CCCC1)P(C1=CC=CC=C1)C1=CC=CC=C1,207000,,,15.8,15.3576,64.8,64.2168,97.2,99.1,79.5744,,50,4MPa,2.4,CrCl3(THF)3,1,Methylcyclohexane,20,MMAO-3A,500,30 min,0.3,10.1016/j.jcat.2021.09.025
,,CCP(CC)N(C1CCCC1)P(C1=CC=CC=C1)C1=CC=CC=C1,10000,,,32.2,30.8798,55.6,52.542,95.9,94.5,83.4218,,50,1MPa,0.4,CrCl3(THF)3,1,Methylcyclohexane,20,MMAO-3A,500,30 min,3,10.1016/j.jcat.2021.09.025
,,CCP(CC)N(C1CCCC1)P(C1=CC=CC=C1)C1=CC=CC=C1,54000,,,47.2,45.4536,36.3,35.6829,96.3,98.3,81.1365,,50,1MPa,0.6,CrCl3(THF)3,1,Methylcyclohexane,20,MMAO-3A,500,30 min,0.2,10.1016/j.jcat.2021.09.025
,,CCP(CC)N(C1CCCC1)P(C1=CC=CC=C1)C1=CC=CC=C1,78000,,,36.6,35.5386,44,43.692,97.1,99.3,79.2306,,50,1MPa,1.2,CrCl3(THF)3,1,Methylcyclohexane,20,MMAO-3A,500,30 min,0.1,10.1016/j.jcat.2021.09.025
,,CCP(CC)N(C1CCCC1)P(C1=CC=CC=C1)C1=CC=CC=C1,78000,,,36.3,35.574,35.9,35.6487,98,99.3,71.2227,,50,1MPa,2.4,CrCl3(THF)3,1,Methylcyclohexane,20,MMAO-3A,500,30 min,0.4,10.1016/j.jcat.2021.09.025
,,CCP(CC)N(C1CCCC1)P(C1=CC=CC=C1)C1=CC=CC=C1,17000,,,36.7,35.7458,41.8,41.5492,97.4,99.4,77.295,,50,1MPa,4.8,CrCl3(THF)3,1,Methylcyclohexane,20,MMAO-3A,500,30 min,0.9,10.1016/j.jcat.2021.09.025
,,CCP(CC)N(C1CCCC1)P(C1=CC=CC=C1)C1=CC=CC=C1,8000,,,41.4,40.1166,35,34.72,96.9,99.2,74.8366,,50,1MPa,9.6,CrCl3(THF)3,1,Methylcyclohexane,20,MMAO-3A,500,30 min,2.1,10.1016/j.jcat.2021.09.025
,,CCP(CC)N(C1CCCC1)P(C1=CC=CC=C1)C1=CC=CC=C1,5000,,,95.3,93.5846,-,-,98.2,-,,,50,1MPa,2.4,CrCl3(THF)3,1,Methylcyclohexane,20,MMAO-3A,100,30 min,-,10.1016/j.jcat.2021.09.025
,,CCP(CC)N(C1CCCC1)P(C1=CC=CC=C1)C1=CC=CC=C1,10000,,,56.9,55.8758,33.2,32.5692,98.2,98.1,88.445,,50,1MPa,2.4,CrCl3(THF)3,1,Methylcyclohexane,20,MMAO-3A,300,30 min,0.4,10.1016/j.jcat.2021.09.025
,,CCP(CC)N(C1CCCC1)P(C1=CC=CC=C1)C1=CC=CC=C1,78000,,,36.3,35.574,35.9,35.6487,98,99.3,71.2227,,50,1MPa,2.4,CrCl3(THF)3,1,Methylcyclohexane,20,MMAO-3A,500,30 min,0.5,10.1016/j.jcat.2021.09.025
,,CCP(CC)N(C1CCCC1)P(C1=CC=CC=C1)C1=CC=CC=C1,40000,,,37.7,36.7952,42,41.664,97.6,99.2,78.4592,,50,1MPa,2.4,CrCl3(THF)3,1,Methylcyclohexane,20,MMAO-3A,700,30 min,0.6,10.1016/j.jcat.2021.09.025
8,,CP(C)N(C1CCCC1)P(C1=CC=CC=C1)C1=CC=CC=C1,1000,,,37.4,36.091,-,-,96.5,-,,,50,1MPa,2.4,CrCl3(THF)3,1,Methylcyclohexane,20,MMAO-3A,500,30 min,9,10.1016/j.jcat.2021.09.025
9,,CCP(C1=CC=CC=C1)N(C1CCCC1)P(C1=CC=CC=C1)C(C)C,14000,,,96.2,95.8152,-,-,99.6,-,,,50,1MPa,2.4,CrCl3(THF)3,1,Methylcyclohexane,20,MMAO-3A,500,30 min,0.7,10.1016/j.jcat.2021.09.025
10,,CCP(C1=CC=CC=C1)N(C1CCCC1)P(C1=CC=CC=C1)C(C)C,17000,,,57.5,56.9825,33,32.076,99.1,97.2,89.0585,,50,1MPa,2.4,CrCl3(THF)3,1,Methylcyclohexane,20,MMAO-3A,500,30 min,0.7,10.1016/j.jcat.2021.09.025
,,CC(C)N(P(C1=CC=CC=C1)C1=CC=CC=C1)P(C1=CC=CC=C1)C1=CC=CC=C1,0,,,,,,,,,,,20,5MPa,,Cr(acac)3,,cyclohexane,200,MAO,0,30 min,,10.1016/j.catcom.2006.10.032
,,CC(C)N(P(C1=CC=CC=C1)C1=CC=CC=C1)P(C1=CC=CC=C1)C1=CC=CC=C1,73077,,,3.53,12.29,,69.46,,,81.75,,20,5MPa,,Cr(acac)3,,cyclohexane,200,MAO,100,30 min,,10.1016/j.catcom.2006.10.032
,,CC(C)N(P(C1=CC=CC=C1)C1=CC=CC=C1)P(C1=CC=CC=C1)C1=CC=CC=C1,262500,,,3.31,13.69,,71.85,,,85.54,,20,5MPa,,Cr(acac)3,,cyclohexane,200,MAO,200,30 min,,10.1016/j.catcom.2006.10.032
,,CC(C)N(P(C1=CC=CC=C1)C1=CC=CC=C1)P(C1=CC=CC=C1)C1=CC=CC=C1,343269,,,3.17,14.16,,71.74,,,85.9,,20,5MPa,,Cr(acac)3,,cyclohexane,200,MAO,300,30 min,,10.1016/j.catcom.2006.10.032
,,CC(C)N(P(C1=CC=CC=C1)C1=CC=CC=C1)P(C1=CC=CC=C1)C1=CC=CC=C1,357692,,,3.25,15.6,,70.9,,,86.5,,20,5MPa,,Cr(acac)3,,cyclohexane,200,MAO,400,30 min,,10.1016/j.catcom.2006.10.032
,,CC(C)N(P(C1=CC=CC=C1)C1=CC=CC=C1)P(C1=CC=CC=C1)C1=CC=CC=C1,144231,,,2.99,13.99,,69.43,,,83.42,,20,5MPa,,Cr(acac)3,,cyclohexane,200,MAO,500,30 min,,10.1016/j.catcom.2006.10.032
,,CC(C)N(P(C1=CC=CC=C1)C1=CC=CC=C1)P(C1=CC=CC=C1)C1=CC=CC=C1,0,,,,,,,,,,,20,5MPa,,Cr(acac)3,,cyclohexane,200,MAO (TMA-free),0,30 min,,10.1016/j.catcom.2006.10.032
,,CC(C)N(P(C1=CC=CC=C1)C1=CC=CC=C1)P(C1=CC=CC=C1)C1=CC=CC=C1,18462,,,3.74,23.03,,63.62,,,86.65,,20,5MPa,,Cr(acac)3,,cyclohexane,200,MAO (TMA-free),100,30 min,,10.1016/j.catcom.2006.10.032
,,CC(C)N(P(C1=CC=CC=C1)C1=CC=CC=C1)P(C1=CC=CC=C1)C1=CC=CC=C1,429808,,,3.7,18.66,,72.65,,,91.31,,20,5MPa,,Cr(acac)3,,cyclohexane,200,MAO (TMA-free),300,30 min,,10.1016/j.catcom.2006.10.032
,,CC(C)N(P(C1=CC=CC=C1)C1=CC=CC=C1)P(C1=CC=CC=C1)C1=CC=CC=C1,689231,,,3.67,17.34,,70.44,,,87.78,,20,5MPa,,Cr(acac)3,,cyclohexane,200,MAO (TMA-free),500,30 min,,10.1016/j.catcom.2006.10.032
,,CC(C)N(P(C1=CC=CC=C1)C1=CC=CC=C1)P(C1=CC=CC=C1)C1=CC=CC=C1,758269,,,3.57,16.24,,71.31,,,87.55,,20,5MPa,,Cr(acac)3,,cyclohexane,200,MAO (TMA-free),700,30 min,,10.1016/j.catcom.2006.10.032
,,CC(C)N(P(C1=CC=CC=C1)C1=CC=CC=C1)P(C1=CC=CC=C1)C1=CC=CC=C1,0,,,,,,,,,,,20,5MPa,,Cr(acac)3,,cyclohexane,200,i-BAO,0,30 min,,10.1016/j.catcom.2006.10.032
,,CC(C)N(P(C1=CC=CC=C1)C1=CC=CC=C1)P(C1=CC=CC=C1)C1=CC=CC=C1,3654,,,10.67,51.12,,16.58,,,50.56,,20,5MPa,,Cr(acac)3,,cyclohexane,200,i-BAO,100,30 min,,10.1016/j.catcom.2006.10.032
,,CC(C)N(P(C1=CC=CC=C1)C1=CC=CC=C1)P(C1=CC=CC=C1)C1=CC=CC=C1,6154,,,10.95,33.98,,19.07,,,70.19,,20,5MPa,,Cr(acac)3,,cyclohexane,200,i-BAO,200,30 min,,10.1016/j.catcom.2006.10.032
,,CC(C)N(P(C1=CC=CC=C1)C1=CC=CC=C1)P(C1=CC=CC=C1)C1=CC=CC=C1,5961,,,16.04,28.71,,12.03,,,40.74,,20,5MPa,,Cr(acac)3,,cyclohexane,200,i-BAO,300,30 min,,10.1016/j.catcom.2006.10.032
,,CC(C)N(P(C1=CC=CC=C1)C1=CC=CC=C1)P(C1=CC=CC=C1)C1=CC=CC=C1,5961,,,11.81,27.87,,10.66,,,38.53,,20,5MPa,,Cr(acac)3,,cyclohexane,200,i-BAO,400,30 min,,10.1016/j.catcom.2006.10.032
,,CC(C)N(P(C1=CC=CC=C1)C1=CC=CC=C1)P(C1=CC=CC=C1)C1=CC=CC=C1,3462,,,12.63,23.66,,7.67,,,31.33,,20,5MPa,,Cr(acac)3,,cyclohexane,200,i-BAO,500,30 min,,10.1016/j.catcom.2006.10.032
,,CC(C)N(P(C1=CC=CC=C1)C1=CC=CC=C1)P(C1=CC=CC=C1)C1=CC=CC=C1,0,,,,,,,,,,,20,5MPa,,Cr(acac)3,,cyclohexane,200,EAO,0,30 min,,10.1016/j.catcom.2006.10.032
,,CC(C)N(P(C1=CC=CC=C1)C1=CC=CC=C1)P(C1=CC=CC=C1)C1=CC=CC=C1,19038,,,15.79,44.5,,31.03,,,75.53,,20,5MPa,,Cr(acac)3,,cyclohexane,200,EAO,100,30 min,,10.1016/j.catcom.2006.10.032
,,CC(C)N(P(C1=CC=CC=C1)C1=CC=CC=C1)P(C1=CC=CC=C1)C1=CC=CC=C1,22500,,,6.71,43.14,,42.85,,,85.99,,20,5MPa,,Cr(acac)3,,cyclohexane,200,EAO,200,30 min,,10.1016/j.catcom.2006.10.032
,,CC(C)N(P(C1=CC=CC=C1)C1=CC=CC=C1)P(C1=CC=CC=C1)C1=CC=CC=C1,23654,,,4.55,42.84,,46.62,,,89.46,,20,5MPa,,Cr(acac)3,,cyclohexane,200,EAO,300,30 min,,10.1016/j.catcom.2006.10.032
,,CC(C)N(P(C1=CC=CC=C1)C1=CC=CC=C1)P(C1=CC=CC=C1)C1=CC=CC=C1,28077,,,5.99,32.96,,52.25,,,85.21,,20,5MPa,,Cr(acac)3,,cyclohexane,200,EAO,400,30 min,,10.1016/j.catcom.2006.10.032
,,CC(C)N(P(C1=CC=CC=C1)C1=CC=CC=C1)P(C1=CC=CC=C1)C1=CC=CC=C1,28846,,,3.17,39.18,,48.76,,,87.95,,20,5MPa,,Cr(acac)3,,cyclohexane,200,EAO,500,30 min,,10.1016/j.catcom.2006.10.032
,,CC(C)N(P(C1=CC=CC=C1)C1=CC=CC=C1)P(C1=CC=CC=C1)C1=CC=CC=C1,863200000,,,6.41,22.9,,64.12,,,87.02,,50,2MPa,19.2,Cr(AcAc)3,1,Methylcyclopentane + methylenecyclopentane,,MAO,300,30 min,1.22,10.1016/j.molcata.2014.03.020
,,CC(C)N(P(C1=CC=CC=C1)C1=CC=CC=C1)P(C1=CC=CC=C1)C1=CC=CC=C1,431600000,,,5.24,50.95,,40.76,,,91.71,,80,2MPa,19.2,Cr(AcAc)3,1,Methylcyclopentane + methylenecyclopentane,,MAO,300,30 min,1.76,10.1016/j.molcata.2014.03.020
1,,C1=CC=C(P(C2=CC=CC=C2)N(C2=CC=C(N(P(C3=CC=CC=C3)C3=CC=CC=C3)P(C3=CC=CC=C3)C3=CC=CC=C3)C=C2)P(C2=CC=CC=C2)C2=CC=CC=C2)C=C1,1168800,,,,15.5,,62.7,,,78.2,,40,50bar,1,Cr(AcAc)3,2,methylcyclohexane,150,MAO,1000,10,1.4,10.3390/molecules29092158
2,,C1=CC=C(P(C2=CC=CC=C2)N(C2CCC(N(P(C3=CC=CC=C3)C3=CC=CC=C3)P(C3=CC=CC=C3)C3=CC=CC=C3)CC2)P(C2=CC=CC=C2)C2=CC=CC=C2)C=C1,3887700,,,,20.4,,64.1,,,84.5,,40,50bar,1,Cr(AcAc)3,2,methylcyclohexane,150,MAO,1000,10,1.7,10.3390/molecules29092158
2,,C1=CC=C(P(C2=CC=CC=C2)N(C2CCC(N(P(C3=CC=CC=C3)C3=CC=CC=C3)P(C3=CC=CC=C3)C3=CC=CC=C3)CC2)P(C2=CC=CC=C2)C2=CC=CC=C2)C=C1,3262400,,,,18.2,,60.6,,,78.8,,40,40bar,1,Cr(AcAc)3,2,methylcyclohexane,150,MAO,1000,10,1.5,10.3390/molecules29092158
2,,C1=CC=C(P(C2=CC=CC=C2)N(C2CCC(N(P(C3=CC=CC=C3)C3=CC=CC=C3)P(C3=CC=CC=C3)C3=CC=CC=C3)CC2)P(C2=CC=CC=C2)C2=CC=CC=C2)C=C1,2677900,,,,17.3,,59.8,,,77.1,,40,40bar,1,Cr(AcAc)3,2,cyclohexane,150,MAO,1000,10,0.4,10.3390/molecules29092158
2,,C1=CC=C(P(C2=CC=CC=C2)N(C2CCC(N(P(C3=CC=CC=C3)C3=CC=CC=C3)P(C3=CC=CC=C3)C3=CC=CC=C3)CC2)P(C2=CC=CC=C2)C2=CC=CC=C2)C=C1,2215900,,,,16.9,,56.1,,,76,,40,40bar,1,Cr(AcAc)3,2,xylene,150,MAO,1000,10,0.2,10.3390/molecules29092158
,,C1=CC=C(P(C2=CC=CC=C2)N(C2CCC(N(P(C3=CC=CC=C3)C3=CC=CC=C3)P(C3=CC=CC=C3)C3=CC=CC=C3)CC2)P(C2=CC=CC=C2)C2=CC=CC=C2)C=C1,2936900,,,,13.1,,55.9,,,69,,30,40bar,1,Cr(AcAc)3,2,methylcyclohexane,150,MAO,1000,10,0.9,10.3390/molecules29092158
,,C1=CC=C(P(C2=CC=CC=C2)N(C2CCC(N(P(C3=CC=CC=C3)C3=CC=CC=C3)P(C3=CC=CC=C3)C3=CC=CC=C3)CC2)P(C2=CC=CC=C2)C2=CC=CC=C2)C=C1,3134100,,,,15.6,,56.1,,,71.1,,35,40bar,1,Cr(AcAc)3,2,methylcyclohexane,150,MAO,1000,10,1.1,10.3390/molecules29092158
,,C1=CC=C(P(C2=CC=CC=C2)N(C2CCC(N(P(C3=CC=CC=C3)C3=CC=CC=C3)P(C3=CC=CC=C3)C3=CC=CC=C3)CC2)P(C2=CC=CC=C2)C2=CC=CC=C2)C=C1,3264400,,,,18.2,,60.6,,,78.8,,40,40bar,1,Cr(AcAc)3,2,methylcyclohexane,150,MAO,1000,10,1.5,10.3390/molecules29092158
,,C1=CC=C(P(C2=CC=CC=C2)N(C2CCC(N(P(C3=CC=CC=C3)C3=CC=CC=C3)P(C3=CC=CC=C3)C3=CC=CC=C3)CC2)P(C2=CC=CC=C2)C2=CC=CC=C2)C=C1,2460400,,,,16.1,,58.6,,,74.7,,45,40bar,1,Cr(AcAc)3,2,methylcyclohexane,150,MAO,1000,10,1.2,10.3390/molecules29092158
,,C1=CC=C(P(C2=CC=CC=C2)N(C2CCC(N(P(C3=CC=CC=C3)C3=CC=CC=C3)P(C3=CC=CC=C3)C3=CC=CC=C3)CC2)P(C2=CC=CC=C2)C2=CC=CC=C2)C=C1,1938400,,,,15.3,,58.1,,,73.4,,50,40bar,1,Cr(AcAc)3,2,methylcyclohexane,150,MAO,1000,10,0.7,10.3390/molecules29092158
,,C1=CC=C(P(C2=CC=CC=C2)N(C2CCC(N(P(C3=CC=CC=C3)C3=CC=CC=C3)P(C3=CC=CC=C3)C3=CC=CC=C3)CC2)P(C2=CC=CC=C2)C2=CC=CC=C2)C=C1,1413700,,,,13.4,,57.4,,,70.8,,40,20bar,1,Cr(AcAc)3,2,methylcyclohexane,150,MAO,1000,10,0.4,10.3390/molecules29092158
,,C1=CC=C(P(C2=CC=CC=C2)N(C2CCC(N(P(C3=CC=CC=C3)C3=CC=CC=C3)P(C3=CC=CC=C3)C3=CC=CC=C3)CC2)P(C2=CC=CC=C2)C2=CC=CC=C2)C=C1,2052600,,,,16.7,,59.1,,,75.8,,40,30bar,1,Cr(AcAc)3,2,methylcyclohexane,150,MAO,1000,10,0.9,10.3390/molecules29092158
,,C1=CC=C(P(C2=CC=CC=C2)N(C2CCC(N(P(C3=CC=CC=C3)C3=CC=CC=C3)P(C3=CC=CC=C3)C3=CC=CC=C3)CC2)P(C2=CC=CC=C2)C2=CC=CC=C2)C=C1,3887700,,,,20.4,,64.1,,,84.5,,40,50bar,1,Cr(AcAc)3,2,methylcyclohexane,150,MAO,1000,10,1.7,10.3390/molecules29092158
,,C1=CC=C(P(C2=CC=CC=C2)N(C2CCC(N(P(C3=CC=CC=C3)C3=CC=CC=C3)P(C3=CC=CC=C3)C3=CC=CC=C3)CC2)P(C2=CC=CC=C2)C2=CC=CC=C2)C=C1,2623500,,,,16.3,,50.6,,,66.9,,40,40bar,1,Cr(AcAc)3,2,methylcyclohexane,150,MAO,500,10,1.4,10.3390/molecules29092158
,,C1=CC=C(P(C2=CC=CC=C2)N(C2CCC(N(P(C3=CC=CC=C3)C3=CC=CC=C3)P(C3=CC=CC=C3)C3=CC=CC=C3)CC2)P(C2=CC=CC=C2)C2=CC=CC=C2)C=C1,2963400,,,,14.3,,54.1,,,68.4,,40,40bar,1,Cr(AcAc)3,2,methylcyclohexane,150,MAO,750,10,2.4,10.3390/molecules29092158
,,C1=CC=C(P(C2=CC=CC=C2)N(C2CCC(N(P(C3=CC=CC=C3)C3=CC=CC=C3)P(C3=CC=CC=C3)C3=CC=CC=C3)CC2)P(C2=CC=CC=C2)C2=CC=CC=C2)C=C1,3264400,,,,18.2,,60.6,,,78.8,,40,40bar,1,Cr(AcAc)3,2,methylcyclohexane,150,MAO,1000,10,1.5,10.3390/molecules29092158
,,C1=CC=C(P(C2=CC=CC=C2)N(C2CCC(N(P(C3=CC=CC=C3)C3=CC=CC=C3)P(C3=CC=CC=C3)C3=CC=CC=C3)CC2)P(C2=CC=CC=C2)C2=CC=CC=C2)C=C1,2800200,,,,13.5,,50.9,,,64.4,,40,40bar,1,Cr(AcAc)3,2,methylcyclohexane,150,MAO,1250,10,2.2,10.3390/molecules29092158
3,,C1=CC=C(P(C2=CC=CC=C2)N(C2CCCC(N(P(C3=CC=CC=C3)C3=CC=CC=C3)P(C3=CC=CC=C3)C3=CC=CC=C3)C2)P(C2=CC=CC=C2)C2=CC=CC=C2)C=C1,3425500,,,,16,,58.6,,,74.6,,40,50bar,1,Cr(AcAc)3,2,methylcyclohexane,150,MAO,1000,10,3,10.3390/molecules29092158
4,,C1=CC=C(P(C2=CC=CC=C2)N(C2CCCCC2N(P(C2=CC=CC=C2)C2=CC=CC=C2)P(C2=CC=CC=C2)C2=CC=CC=C2)P(C2=CC=CC=C2)C2=CC=CC=C2)C=C1,1114700,,,,20.2,,50.8,,,71,,40,50bar,1,Cr(AcAc)3,2,methylcyclohexane,150,MAO,1000,10,10.1,10.3390/molecules29092158
5,,CC1CCC(N(P(C2=CC=CC=C2)C2=CC=CC=C2)P(C2=CC=CC=C2)C2=CC=CC=C2)CC1N(P(C1=CC=CC=C1)C1=CC=CC=C1)P(C1=CC=CC=C1)C1=CC=CC=C1,3697400,,,,22.7,,67.4,,,90.1,,40,50bar,1,Cr(AcAc)3,2,methylcyclohexane,150,MAO,1000,10,4.8,10.3390/molecules29092158
1,,C1=CC=C(P(C2=CC=CC=C2)N(C2=C3C(=C(N(P(C4=CC=CC=C4)C4=CC=CC=C4)P(C4=CC=CC=C4)C4=CC=CC=C4)C=C2)C2C4=C(C=CC=C4)C3C3=C2C=CC=C3)P(C2=CC=CC=C2)C2=CC=CC=C2)C=C1,1098000,,,27.6,24.8676,71.9,69.1678,90.1,96.2,94.1,,45,45bar,1,Cr(AcAc)3,0.5,cyclohexane,100,MMAO-3A,2000,10,0.3,10.1039/d2cc02456j
